Repository: ChRen95/phd-thesis-fitting-wear-coefficient

File: in_profile/bst500_specific_heat_capacity_real_measurement.csv (part 1 of 3)
celsius_temperature,specific_heat_capacity
80.05,0.4981
80.15,0.4982
80.25,0.4983
80.35,0.4982
80.45,0.4982
80.56,0.4982
80.66,0.4981
80.76,0.4981
80.87,0.4982
80.96,0.4982
81.07,0.4981
81.18,0.4980
81.28,0.4979
81.38,0.4980
81.48,0.4981
81.58,0.4983
81.69,0.4982
81.79,0.4981
81.90,0.4981
82.00,0.4982
82.11,0.4982
82.22,0.4983
82.32,0.4983
82.42,0.4983
82.52,0.4984
82.63,0.4983
82.73,0.4983
82.84,0.4984
82.94,0.4983
83.04,0.4983
83.15,0.4983
83.25,0.4983
83.36,0.4985
83.46,0.4985
83.57,0.4986
83.68,0.4985
83.78,0.4984
83.89,0.4983
84.00,0.4984
84.11,0.4983
84.21,0.4982
84.31,0.4984
84.42,0.4983
84.53,0.4982
84.64,0.4983
84.74,0.4984
84.85,0.4986
84.95,0.4986
85.06,0.4985
85.16,0.4986
85.27,0.4986
85.38,0.4986
85.48,0.4986
85.59,0.4985
85.70,0.4988
85.81,0.4988
85.92,0.4987
86.03,0.4989
86.14,0.4988
86.24,0.4990
86.35,0.4990
86.46,0.4991
86.56,0.4991
86.67,0.4992
86.78,0.4991
86.89,0.4992
87.00,0.4994
87.11,0.4993
87.22,0.4992
87.33,0.4992
87.44,0.4990
87.55,0.4990
87.66,0.4990
87.77,0.4992
87.88,0.4994
87.99,0.4993
88.10,0.4993
88.21,0.4993
88.32,0.4993
88.43,0.4993
88.54,0.4994
88.65,0.4995
88.76,0.4995
88.87,0.4996
88.98,0.4998
89.09,0.4998
89.20,0.4998
89.31,0.4998
89.43,0.4998
89.54,0.4998
89.64,0.5000
89.76,0.5000
89.86,0.5000
89.98,0.4999
90.09,0.5000
90.20,0.5000
90.31,0.5001
90.43,0.5001
90.54,0.5001
90.65,0.5002
90.76,0.5003
90.87,0.5004
90.99,0.5004
91.10,0.5004
91.21,0.5005
91.32,0.5005
91.44,0.5004
91.55,0.5004
91.66,0.5004
91.77,0.5005
91.89,0.5004
92.00,0.5003
92.10,0.5003
92.21,0.5004
92.32,0.5005
92.43,0.5006
92.54,0.5006
92.65,0.5006
92.76,0.5008
92.87,0.5008
92.98,0.5007
93.09,0.5007
93.20,0.5008
93.31,0.5008
93.41,0.5010
93.53,0.5010
93.64,0.5010
93.75,0.5010
93.86,0.5010
93.96,0.5012
94.08,0.5011
94.20,0.5012
94.30,0.5012
94.41,0.5013
94.53,0.5014
94.63,0.5015
94.75,0.5015
94.86,0.5015
94.97,0.5014
95.09,0.5015
95.20,0.5016
95.31,0.5015
95.42,0.5015
95.54,0.5016
95.65,0.5017
95.76,0.5018
95.88,0.5021
95.98,0.5021
96.09,0.5021
96.21,0.5022
96.32,0.5022
96.44,0.5022
96.55,0.5022
96.66,0.5022
96.78,0.5024
96.89,0.5023
97.01,0.5024
97.12,0.5024
97.23,0.5024
97.34,0.5024
97.46,0.5025
97.57,0.5026
97.68,0.5028
97.80,0.5028
97.92,0.5030
98.03,0.5030
98.14,0.5030
98.26,0.5030
98.37,0.5030
98.49,0.5030
98.60,0.5029
98.72,0.5029
98.83,0.5029
98.95,0.5032
99.06,0.5033
99.18,0.5033
99.29,0.5033
99.40,0.5034
99.52,0.5034
99.64,0.5034
99.75,0.5035
99.87,0.5036
99.99,0.5037
100.10,0.5039
100.22,0.5038
100.34,0.5039
100.46,0.5038
100.57,0.5039
100.69,0.5039
100.80,0.5038
100.92,0.5038
101.03,0.5038
101.15,0.5039
101.26,0.5040
101.38,0.5041
101.50,0.5041
101.61,0.5041
101.73,0.5041
101.85,0.5041
101.96,0.5042
102.08,0.5041
102.20,0.5042
102.32,0.5043
102.43,0.5043
102.56,0.5043
102.67,0.5044
102.79,0.5044
102.90,0.5043
103.02,0.5044
103.14,0.5043
103.26,0.5043
103.38,0.5045
103.50,0.5047
103.62,0.5047
103.73,0.5048
103.86,0.5047
103.98,0.5047
104.09,0.5048
104.21,0.5049
104.33,0.5050
104.45,0.5050
104.57,0.5050
104.68,0.5050
104.81,0.5050
104.92,0.5050
105.05,0.5050
105.17,0.5052
105.28,0.5052
105.40,0.5052
105.53,0.5054
105.64,0.5055
105.76,0.5057
105.88,0.5059
106.00,0.5059
106.12,0.5058
106.24,0.5059
106.36,0.5058
106.48,0.5059
106.60,0.5059
106.72,0.5060
106.83,0.5061
106.96,0.5061
107.08,0.5061
107.20,0.5060
107.32,0.5061
107.44,0.5063
107.56,0.5063
107.68,0.5064
107.80,0.5065
107.92,0.5065
108.04,0.5066
108.15,0.5066
108.28,0.5067
108.39,0.5068
108.51,0.5068
108.63,0.5069
108.74,0.5071
108.86,0.5070
108.98,0.5071
109.10,0.5072
109.22,0.5072
109.34,0.5075
109.45,0.5075
109.57,0.5075
109.68,0.5075
109.81,0.5075
109.93,0.5077
110.05,0.5077
110.16,0.5078
110.28,0.5079
110.41,0.5079
110.52,0.5080
110.64,0.5081
110.76,0.5081
110.88,0.5081
111.00,0.5082
111.12,0.5082
111.24,0.5083
111.36,0.5082
111.48,0.5084
111.59,0.5084
111.72,0.5086
111.84,0.5086
111.96,0.5087
112.08,0.5088
112.20,0.5088
112.32,0.5090
112.44,0.5091
112.55,0.5092
112.68,0.5093
112.80,0.5093
112.92,0.5094
113.04,0.5096
113.16,0.5097
113.28,0.5097
113.41,0.5099
113.52,0.5101
113.64,0.5103
113.77,0.5102
113.89,0.5103
114.02,0.5104
114.14,0.5105
114.26,0.5105
114.38,0.5107
114.50,0.5108
114.62,0.5108
114.74,0.5109
114.87,0.5110
114.99,0.5113
115.11,0.5114
115.24,0.5113
115.36,0.5115
115.47,0.5117
115.59,0.5118
115.72,0.5119
115.84,0.5119
115.96,0.5121
116.09,0.5121
116.22,0.5122
116.34,0.5123
116.45,0.5123
116.58,0.5125
116.70,0.5125
116.82,0.5127
116.95,0.5129
117.07,0.5129
117.19,0.5129
117.32,0.5128
117.44,0.5129
117.56,0.5130
117.68,0.5129
117.80,0.5129
117.93,0.5129
118.05,0.5129
118.18,0.5130
118.30,0.5131
118.43,0.5132
118.55,0.5133
118.67,0.5132
118.80,0.5132
118.92,0.5134
119.05,0.5134
119.17,0.5135
119.29,0.5135
119.42,0.5136
119.54,0.5136
119.67,0.5138
119.80,0.5139
119.92,0.5139
120.05,0.5139
120.17,0.5138
120.29,0.5138
120.42,0.5139
120.54,0.5140
120.67,0.5140
120.79,0.5140
120.91,0.5141
121.04,0.5142
121.17,0.5143
121.29,0.5143
121.41,0.5144
121.54,0.5143
121.66,0.5143
121.79,0.5143
121.92,0.5144
122.05,0.5143
122.17,0.5143
122.29,0.5144
122.42,0.5145
122.54,0.5146
122.67,0.5145
122.79,0.5145
122.92,0.5146
123.04,0.5147
123.16,0.5148
123.29,0.5148
123.42,0.5148
123.54,0.5150
123.67,0.5150
123.79,0.5150
123.92,0.5149
124.03,0.5151
124.16,0.5151
124.28,0.5151
124.40,0.5152
124.53,0.5152
124.65,0.5153
124.78,0.5153
124.90,0.5153
125.02,0.5153
125.14,0.5154
125.26,0.5154
125.39,0.5154
125.51,0.5154
125.64,0.5153
125.77,0.5152
125.89,0.5153
126.01,0.5154
126.13,0.5155
126.26,0.5155
126.38,0.5154
126.50,0.5153
126.63,0.5154
126.76,0.5154
126.89,0.5153
127.01,0.5153
127.13,0.5153
127.26,0.5153
127.38,0.5154
127.50,0.5155
127.63,0.5156
127.75,0.5155
127.88,0.5156
128.01,0.5157
128.13,0.5157
128.26,0.5157
128.38,0.5157
128.51,0.5158
128.63,0.5159
128.75,0.5159
128.88,0.5159
129.01,0.5158
129.13,0.5159
129.25,0.5160
129.38,0.5161
129.51,0.5161
129.63,0.5161
129.76,0.5161
129.88,0.5161
130.01,0.5162
130.14,0.5163
130.26,0.5162
130.39,0.5163
130.51,0.5163
130.64,0.5162
130.77,0.5163
130.89,0.5164
131.02,0.5165
131.15,0.5165
131.27,0.5166
131.40,0.5167
131.53,0.5168
131.66,0.5168
131.78,0.5168
131.91,0.5167
132.03,0.5167
132.16,0.5167
132.29,0.5167
132.42,0.5166
132.54,0.5167
132.67,0.5167
132.79,0.5168
132.93,0.5169
133.05,0.5169
133.18,0.5169
133.31,0.5170
133.44,0.5170
133.57,0.5170
133.69,0.5170
133.81,0.5171
133.94,0.5172
134.07,0.5172
134.20,0.5171
134.33,0.5171
134.46,0.5172
134.58,0.5173
134.71,0.5173
134.83,0.5174
134.96,0.5175
135.09,0.5175
135.22,0.5175
135.35,0.5176
135.48,0.5176
135.61,0.5176
135.74,0.5176
135.86,0.5178
135.99,0.5178
136.12,0.5178
136.25,0.5180
136.38,0.5180
136.50,0.5181
136.63,0.5180
136.76,0.5181
136.88,0.5182
137.02,0.5183
137.14,0.5184
137.27,0.5184
137.40,0.5185
137.53,0.5185
137.66,0.5186
137.79,0.5186
137.91,0.5186
138.05,0.5187
138.18,0.5188
138.31,0.5189
138.44,0.5190
138.56,0.5189
138.69,0.5191
138.82,0.5193
138.94,0.5192
139.07,0.5193
139.19,0.5193
139.32,0.5192
139.44,0.5188
139.58,0.5188
139.70,0.5188
139.83,0.5188
139.96,0.5189
140.09,0.5191
140.20,0.5192
140.33,0.5194
140.46,0.5196
140.59,0.5196
140.72,0.5196
140.85,0.5198
140.97,0.5198
141.09,0.5198
141.22,0.5198
141.36,0.5198
141.48,0.5199
141.61,0.5200
141.74,0.5200
141.87,0.5201
141.99,0.5199
142.12,0.5200
142.24,0.5202
142.37,0.5202
142.50,0.5203
142.63,0.5203
142.76,0.5204
142.89,0.5205
143.02,0.5205
143.14,0.5205
143.27,0.5206
143.40,0.5206
143.53,0.5206
143.65,0.5207
143.79,0.5208
143.91,0.5208
144.04,0.5208
144.17,0.5208
144.30,0.5209
144.43,0.5209
144.56,0.5208
144.68,0.5209
144.81,0.5209
144.94,0.5210
145.07,0.5210
145.20,0.5211
145.33,0.5211
145.46,0.5212
145.59,0.5212
145.71,0.5212
145.84,0.5213
145.97,0.5214
146.10,0.5214
146.23,0.5215
146.35,0.5215
146.48,0.5214
146.61,0.5214
146.75,0.5214
146.87,0.5215
147.00,0.5215
147.13,0.5215
147.26,0.5215
147.39,0.5216
147.52,0.5216
147.65,0.5217
147.78,0.5218
147.91,0.5218
148.04,0.5218
148.17,0.5218
148.30,0.5219
148.43,0.5219
148.56,0.5220
148.69,0.5221
148.82,0.5221
148.95,0.5222
149.07,0.5223
149.21,0.5224
149.34,0.5224
149.47,0.5226
149.60,0.5226
149.73,0.5226
149.86,0.5227
149.99,0.5228
150.12,0.5229
150.25,0.5228
150.38,0.5229
150.51,0.5229
150.64,0.5230
150.77,0.5230
150.91,0.5230
151.04,0.5231
151.16,0.5232
151.29,0.5232
151.42,0.5233
151.55,0.5233
151.69,0.5233
151.82,0.5232
151.95,0.5233
152.08,0.5233
152.21,0.5234
152.34,0.5233
152.47,0.5233
152.60,0.5234
152.73,0.5236
152.86,0.5236
153.00,0.5236
153.13,0.5237
153.25,0.5237
153.38,0.5238
153.51,0.5239
153.64,0.5240
153.77,0.5242
153.90,0.5241
154.03,0.5241
154.15,0.5241
154.29,0.5240
154.42,0.5241
154.54,0.5242
154.67,0.5241
154.80,0.5241
154.92,0.5243
155.05,0.5244
155.18,0.5244
155.31,0.5244
155.44,0.5244
155.58,0.5244
155.70,0.5244
155.83,0.5246
155.96,0.5247
156.09,0.5247
156.22,0.5247
156.35,0.5247
156.48,0.5247
156.61,0.5247
156.74,0.5248
156.87,0.5247
157.00,0.5248
157.13,0.5249
157.26,0.5248
157.39,0.5249
157.52,0.5249
157.66,0.5250
157.78,0.5251
157.91,0.5252
158.03,0.5253
158.16,0.5254
158.30,0.5253
158.43,0.5254
158.56,0.5255
158.68,0.5257
158.82,0.5257
158.95,0.5257
159.08,0.5258
159.21,0.5258
159.34,0.5259
159.46,0.5260
159.60,0.5260
159.73,0.5260
159.86,0.5260
159.99,0.5261
160.13,0.5262
160.26,0.5262
160.38,0.5262
160.51,0.5263
160.64,0.5263
160.78,0.5263
160.91,0.5264
161.04,0.5266
161.17,0.5266
161.31,0.5267
161.43,0.5267
161.57,0.5268
161.70,0.5268
161.82,0.5267
161.96,0.5267
162.09,0.5267
162.22,0.5269
162.35,0.5270
162.48,0.5271
162.61,0.5271
162.75,0.5272
162.87,0.5274
163.01,0.5274
163.14,0.5273
163.27,0.5271
163.40,0.5270
163.53,0.5269
163.66,0.5269
163.80,0.5271
163.93,0.5271
164.05,0.5273
164.18,0.5274
164.32,0.5274
164.46,0.5275
164.59,0.5276
164.72,0.5276
164.85,0.5276
164.98,0.5276
165.11,0.5277
165.25,0.5279
165.38,0.5280
165.51,0.5280
165.64,0.5281
165.77,0.5282
165.90,0.5282
166.04,0.5283
166.16,0.5283
166.30,0.5283
166.44,0.5283
166.57,0.5283
166.70,0.5284
166.83,0.5285
166.97,0.5286
167.09,0.5286
167.23,0.5288
167.35,0.5288
167.49,0.5288
167.62,0.5287
167.75,0.5288
167.88,0.5290
168.01,0.5292
168.14,0.5291
168.28,0.5291
168.41,0.5291
168.53,0.5292
168.66,0.5293
168.80,0.5294
168.92,0.5295
169.05,0.5294
169.18,0.5295
169.31,0.5296
169.44,0.5296
169.57,0.5296
169.71,0.5296
169.84,0.5298
169.97,0.5298
170.11,0.5298
170.23,0.5298
170.36,0.5298
170.49,0.5299
170.62,0.5298
170.75,0.5299
170.89,0.5301
171.02,0.5301
171.15,0.5301
171.28,0.5301
171.41,0.5302
171.55,0.5304
171.68,0.5304
171.81,0.5305
171.94,0.5305
172.07,0.5306
172.20,0.5306
172.33,0.5306
172.46,0.5307
172.59,0.5308
172.72,0.5308
172.85,0.5308
172.99,0.5308
173.11,0.5309
173.25,0.5310
173.38,0.5310
173.51,0.5311
173.65,0.5310
173.78,0.5311
173.90,0.5313
174.04,0.5313
174.16,0.5313
174.30,0.5314
174.43,0.5315
174.56,0.5316
174.70,0.5316
174.82,0.5317
174.96,0.5318
175.09,0.5318
175.22,0.5318
175.35,0.5319
175.48,0.5319
175.62,0.5319
175.74,0.5320
175.88,0.5319
176.01,0.5319
176.14,0.5320
176.27,0.5320
176.40,0.5321
176.53,0.5321
176.67,0.5322
176.80,0.5322
176.94,0.5324
177.07,0.5324
177.20,0.5324
177.33,0.5325
177.47,0.5325
177.60,0.5325
177.73,0.5326
177.86,0.5326
177.99,0.5326
178.13,0.5326
178.26,0.5327
178.40,0.5327
178.53,0.5328
178.66,0.5328
178.79,0.5328
178.92,0.5328
179.06,0.5328
179.18,0.5329
179.32,0.5328
179.45,0.5328
179.58,0.5330
179.71,0.5330
179.85,0.5329
179.98,0.5330
180.11,0.5330
180.25,0.5330
180.38,0.5330
180.51,0.5330
180.65,0.5330
180.78,0.5330
180.91,0.5331
181.04,0.5331
181.17,0.5332
181.31,0.5333
181.44,0.5333
181.58,0.5333
181.70,0.5333
181.84,0.5334
181.97,0.5335
182.10,0.5336
182.23,0.5337
182.36,0.5337
182.49,0.5337
182.63,0.5337
182.76,0.5338
182.89,0.5338
183.02,0.5337
183.15,0.5337
183.28,0.5338
183.41,0.5338
183.54,0.5338
183.67,0.5339
183.80,0.5339
183.93,0.5339
184.06,0.5341
184.20,0.5341
184.33,0.5342
184.46,0.5342
184.59,0.5343
184.72,0.5343
184.86,0.5343
184.99,0.5344
185.12,0.5343
185.25,0.5343
185.38,0.5344
185.52,0.5346
185.65,0.5346
185.78,0.5345
185.92,0.5345
186.04,0.5346
186.18,0.5348
186.31,0.5348
186.44,0.5349
186.57,0.5350
186.70,0.5349
186.83,0.5349
186.96,0.5350
187.10,0.5349
187.23,0.5350
187.36,0.5352
187.49,0.5352
187.62,0.5352
187.75,0.5353
187.89,0.5353
188.02,0.5354
188.15,0.5354
188.28,0.5355
188.42,0.5356
188.55,0.5356
188.68,0.5357
188.82,0.5357
188.95,0.5357
189.08,0.5358
189.21,0.5358
189.34,0.5358
189.48,0.5359
189.61,0.5359
189.74,0.5360
189.87,0.5361
190.01,0.5362
190.14,0.5363
190.27,0.5363
190.40,0.5364
190.54,0.5364
190.66,0.5364
190.79,0.5365
190.93,0.5365
191.06,0.5365
191.19,0.5364
191.33,0.5364
191.46,0.5365
191.59,0.5366
191.73,0.5367
191.86,0.5367
191.99,0.5368
192.13,0.5368
192.26,0.5368
192.39,0.5368
192.52,0.5369
192.66,0.5369
192.79,0.5369
192.92,0.5370
193.06,0.5370
193.19,0.5370
193.32,0.5370
193.46,0.5369
193.58,0.5370
193.72,0.5371
193.85,0.5371
193.99,0.5371
194.12,0.5371
194.25,0.5370
194.38,0.5371
194.52,0.5371
194.65,0.5371
194.78,0.5371
194.92,0.5371
195.05,0.5372
195.18,0.5372
195.32,0.5372
195.45,0.5372
195.58,0.5372
195.71,0.5372
195.85,0.5372
195.98,0.5372
196.11,0.5372
196.25,0.5373
196.38,0.5373
196.51,0.5374
196.64,0.5374
196.76,0.5375
196.90,0.5376
197.03,0.5375
197.16,0.5376
197.29,0.5375
197.42,0.5375
197.56,0.5376
197.69,0.5376
197.82,0.5377
197.95,0.5377
198.09,0.5377
198.22,0.5377
198.34,0.5377
198.48,0.5377
198.61,0.5377
198.74,0.5377
198.87,0.5378
199.00,0.5379
199.14,0.5378
199.27,0.5378
199.40,0.5378
199.53,0.5379
199.66,0.5379
199.80,0.5379
199.93,0.5380
200.06,0.5380
200.19,0.5381
200.33,0.5381
200.45,0.5381
200.58,0.5380
200.72,0.5381
200.85,0.5382
200.98,0.5382
201.11,0.5382
201.24,0.5383
201.38,0.5383
201.51,0.5384
201.64,0.5384
201.78,0.5385
201.90,0.5385
202.04,0.5385
202.18,0.5386
202.30,0.5385
202.44,0.5386
202.57,0.5386
202.70,0.5387
202.83,0.5388
202.96,0.5389
203.10,0.5389
203.23,0.5389
203.36,0.5389
203.50,0.5390
203.63,0.5391
203.76,0.5391
203.89,0.5390
204.02,0.5391
204.16,0.5391
204.29,0.5392
204.42,0.5393
204.55,0.5392
204.69,0.5392
204.82,0.5393
204.95,0.5394
205.08,0.5395
205.22,0.5396
205.36,0.5396
205.48,0.5396
205.62,0.5396
205.75,0.5397
205.88,0.5398
206.01,0.5399
206.15,0.5399
206.28,0.5399
206.41,0.5400
206.55,0.5400
206.68,0.5400
206.81,0.5401
206.95,0.5401
207.08,0.5401
207.21,0.5401
207.34,0.5401
207.47,0.5402
207.60,0.5402
207.74,0.5402
207.88,0.5403
208.00,0.5403
208.14,0.5405
208.27,0.5405
208.41,0.5403
208.54,0.5404
208.67,0.5405
208.81,0.5405
208.93,0.5405
209.07,0.5405
209.20,0.5406
209.34,0.5406
209.47,0.5406
209.60,0.5407
209.73,0.5407
209.87,0.5408
210.00,0.5409
210.13,0.5408
210.26,0.5409
210.39,0.5410
210.53,0.5409
210.66,0.5410
210.79,0.5410
210.91,0.5409
211.05,0.5410
211.18,0.5410
211.32,0.5410
211.44,0.5410
211.57,0.5412
211.71,0.5412
211.84,0.5413
211.97,0.5413
212.10,0.5413
212.24,0.5413
212.37,0.5413
212.50,0.5414
212.63,0.5415
212.76,0.5415
212.90,0.5415
213.03,0.5415
213.16,0.5415
213.29,0.5415
213.42,0.5416
213.56,0.5418
213.69,0.5418
213.82,0.5419
213.95,0.5419
214.08,0.5420
214.21,0.5420
214.34,0.5421
214.48,0.5422
214.61,0.5423
214.74,0.5423
214.88,0.5424
215.01,0.5424
215.14,0.5425
215.27,0.5425
215.40,0.5425
215.53,0.5426
215.67,0.5426
215.80,0.5427
215.93,0.5427
216.06,0.5427
216.20,0.5427
216.33,0.5428
216.46,0.5429
216.59,0.5429
216.72,0.5430
216.86,0.5431
216.99,0.5431
217.13,0.5431
217.26,0.5432
217.39,0.5432
217.52,0.5432
217.66,0.5433
217.79,0.5433
217.92,0.5434
218.05,0.5435
218.19,0.5436
218.31,0.5436
218.45,0.5437
218.58,0.5438
218.71,0.5439
218.85,0.5439
218.98,0.5440
219.11,0.5439
219.24,0.5440
219.37,0.5440
219.51,0.5440
219.64,0.5440
219.78,0.5441
219.91,0.5442
220.04,0.5442
220.17,0.5443
220.30,0.5444
220.44,0.5445
220.57,0.5445
220.71,0.5446
220.83,0.5446
220.97,0.5446
221.10,0.5446
221.23,0.5447
221.36,0.5448
221.50,0.5447
221.63,0.5448
221.76,0.5449
221.90,0.5449
222.03,0.5449
222.17,0.5449
222.30,0.5449
222.43,0.5451
222.56,0.5451
222.69,0.5451
222.82,0.5451
222.96,0.5451
223.09,0.5451
223.22,0.5453
223.35,0.5453
223.49,0.5454
223.61,0.5454
223.74,0.5454
223.88,0.5454
224.02,0.5455
224.15,0.5455
224.27,0.5455
224.40,0.5456
224.54,0.5456
224.67,0.5456
224.80,0.5457
224.94,0.5458
225.06,0.5458
225.19,0.5458
225.32,0.5459
225.46,0.5460
225.59,0.5459
225.72,0.5460
225.85,0.5460
225.99,0.5460
226.12,0.5460
226.25,0.5460
226.38,0.5461
226.51,0.5461
226.64,0.5462
226.78,0.5463
226.91,0.5464
227.04,0.5464
227.18,0.5465
227.31,0.5465
227.44,0.5465
227.57,0.5465
227.70,0.5464
227.83,0.5465
227.97,0.5466
228.09,0.5466
228.23,0.5467
228.36,0.5468
228.49,0.5468
228.62,0.5469
228.75,0.5469
228.89,0.5470
229.02,0.5471
229.15,0.5472
229.28,0.5472
229.41,0.5473
229.55,0.5473
229.68,0.5474
229.81,0.5473
229.94,0.5474
230.08,0.5474
230.21,0.5474
230.34,0.5475
230.47,0.5476
230.61,0.5476
230.74,0.5477
230.87,0.5477
231.00,0.5478
231.13,0.5479
231.26,0.5479
231.39,0.5479
231.53,0.5479
231.67,0.5479
231.80,0.5479
231.93,0.5480
232.06,0.5480
232.19,0.5482
232.33,0.5483
232.46,0.5482
232.59,0.5483
232.73,0.5484
232.86,0.5485
232.98,0.5485
233.12,0.5486
233.25,0.5485
233.38,0.5486
233.52,0.5487
233.65,0.5488
233.78,0.5489
233.91,0.5491
234.05,0.5491
234.18,0.5491
234.31,0.5492
234.44,0.5493
234.58,0.5493
234.71,0.5493
234.84,0.5494
234.97,0.5495
235.10,0.5495
235.23,0.5496
235.37,0.5496
235.50,0.5497
235.64,0.5497
235.77,0.5497
235.90,0.5497
236.03,0.5498
236.16,0.5500
236.29,0.5500
236.43,0.5500
236.56,0.5500
236.70,0.5501
236.83,0.5502
236.96,0.5503
237.09,0.5503
237.23,0.5503
237.36,0.5504
237.49,0.5505
237.62,0.5505
237.75,0.5504
237.88,0.5505
238.01,0.5505
238.14,0.5506
238.27,0.5506
238.40,0.5506
238.53,0.5506
238.66,0.5507
238.79,0.5507
238.93,0.5508
239.06,0.5508
239.19,0.5508
239.32,0.5509
239.45,0.5509
239.58,0.5509
239.72,0.5508
239.85,0.5510
239.98,0.5511
240.11,0.5511
240.24,0.5511
240.38,0.5512
240.51,0.5512
240.64,0.5513
240.78,0.5514
240.91,0.5513
241.03,0.5513
241.16,0.5513
241.30,0.5513
241.43,0.5513
241.56,0.5513
241.69,0.5514
241.82,0.5515
241.95,0.5516
242.09,0.5516
242.22,0.5516
242.35,0.5516
242.49,0.5517
242.62,0.5518
242.75,0.5518
242.88,0.5518
243.01,0.5518
243.14,0.5518
243.28,0.5519
243.41,0.5520
243.54,0.5521
243.67,0.5520
243.80,0.5521
243.93,0.5521
244.07,0.5522
244.20,0.5523
244.33,0.5523
244.47,0.5524
244.59,0.5525
244.73,0.5526
244.85,0.5526
244.99,0.5527
245.12,0.5527
245.25,0.5528
245.39,0.5528
245.51,0.5528
245.65,0.5529
245.78,0.5529
245.91,0.5530
246.04,0.5531
246.18,0.5532
246.31,0.5532
246.44,0.5532
246.57,0.5531
246.71,0.5532
246.84,0.5533
246.97,0.5534
247.10,0.5534
247.23,0.5535
247.36,0.5534
247.50,0.5535
247.63,0.5535
247.77,0.5536
247.90,0.5536
248.02,0.5537
248.15,0.5537
248.29,0.5538
248.41,0.5538
248.55,0.5539
248.68,0.5539
248.81,0.5539
248.95,0.5540
249.08,0.5541
249.21,0.5541
249.35,0.5541
249.47,0.5542
249.60,0.5543
249.74,0.5544
249.87,0.5544
250.00,0.5545
250.13,0.5546
250.26,0.5546
250.40,0.5547
250.54,0.5547
250.66,0.5547
250.79,0.5547
250.92,0.5548
251.05,0.5549
251.18,0.5549
251.32,0.5549
251.44,0.5548
251.58,0.5549
251.71,0.5550
251.83,0.5550
251.97,0.5550
252.10,0.5551
252.23,0.5551
252.36,0.5552
252.50,0.5553
252.62,0.5553
252.76,0.5554
252.89,0.5555
253.02,0.5556
253.15,0.5556
253.28,0.5556
253.42,0.5557
253.54,0.5558
253.68,0.5557
253.81,0.5558
253.94,0.5559
254.07,0.5559
254.20,0.5559
254.33,0.5560
254.47,0.5561
254.59,0.5562
254.72,0.5563
254.86,0.5563
254.99,0.5565
255.11,0.5565
255.25,0.5566
255.38,0.5565
255.51,0.5565
255.64,0.5565
255.77,0.5565
255.91,0.5566
256.04,0.5567
256.17,0.5568
256.30,0.5568
256.43,0.5568
256.57,0.5569
256.70,0.5569
256.83,0.5570
256.95,0.5570
257.08,0.5571
257.22,0.5572
257.35,0.5572
257.49,0.5571
257.61,0.5572
257.74,0.5572
257.88,0.5574
258.01,0.5575
258.14,0.5575
258.27,0.5575
258.40,0.5576
258.53,0.5576
258.66,0.5576
258.80,0.5577
258.93,0.5578
259.06,0.5578
259.19,0.5580
259.32,0.5581
259.46,0.5581
259.59,0.5581
259.72,0.5580
259.85,0.5580
259.98,0.5579
260.11,0.5580
260.24,0.5581
260.38,0.5581
260.51,0.5582
260.64,0.5582
260.77,0.5582
260.90,0.5583
261.04,0.5582
261.16,0.5583
261.30,0.5583
261.43,0.5583
261.56,0.5583
261.69,0.5583
261.82,0.5584
261.96,0.5584
262.09,0.5583
262.22,0.5583
262.35,0.5584
262.48,0.5584
262.61,0.5584
262.74,0.5584
262.87,0.5585
263.00,0.5585
263.14,0.5587
263.27,0.5587
263.40,0.5588
263.53,0.5588
263.67,0.5589
263.79,0.5590
263.93,0.5590
264.05,0.5590
264.19,0.5591
264.32,0.5591
264.45,0.5591
264.58,0.5591
264.71,0.5591
264.84,0.5591
264.96,0.5592
265.09,0.5592
265.23,0.5592
265.36,0.5592
265.49,0.5593
265.62,0.5594
265.75,0.5594
265.88,0.5594
266.01,0.5596
266.14,0.5596
266.27,0.5595
266.41,0.5595
266.54,0.5596
266.67,0.5597
266.80,0.5598
266.93,0.5597
267.06,0.5598
267.19,0.5599
267.32,0.5599
267.46,0.5598
267.59,0.5599
267.71,0.5599
267.84,0.5600
267.98,0.5600
268.11,0.5601
268.24,0.5601
268.36,0.5601
268.49,0.5601
268.63,0.5601
268.76,0.5602
268.89,0.5602
269.02,0.5603
269.15,0.5604
269.28,0.5604
269.41,0.5604
269.55,0.5605
269.68,0.5604
269.81,0.5604
269.94,0.5604
270.07,0.5605
270.20,0.5605
270.33,0.5605
270.46,0.5605
270.60,0.5605
270.72,0.5605
270.85,0.5605
270.98,0.5606
271.11,0.5605
271.25,0.5606
271.38,0.5606
271.50,0.5606
271.64,0.5607
271.77,0.5607
271.90,0.5608
272.03,0.5609
272.16,0.5609
272.29,0.5610
272.42,0.5611
272.55,0.5611
272.69,0.5612
272.82,0.5611
272.95,0.5611
273.08,0.5612
273.21,0.5612
273.34,0.5613
273.47,0.5613
273.60,0.5613
273.73,0.5614
273.86,0.5614
273.99,0.5615
274.13,0.5615
274.26,0.5615
274.39,0.5615
274.52,0.5616
274.65,0.5615
274.78,0.5615
274.91,0.5616
275.04,0.5616
275.17,0.5616
275.31,0.5616
275.44,0.5617
275.57,0.5617
275.70,0.5617
275.83,0.5618
275.96,0.5620
276.09,0.5621
276.22,0.5622
276.35,0.5622
276.48,0.5623
276.61,0.5622
276.74,0.5623
276.87,0.5623
277.01,0.5624
277.13,0.5625
277.26,0.5626
277.39,0.5627
277.52,0.5627
277.65,0.5628
277.78,0.5628
277.91,0.5628
278.04,0.5629
278.17,0.5630
278.30,0.5630
278.43,0.5631
278.57,0.5631
278.69,0.5632
278.82,0.5632
278.95,0.5633
279.09,0.5632
279.22,0.5632
279.34,0.5632
279.48,0.5634
279.61,0.5635
279.74,0.5635
279.86,0.5636
280.00,0.5636
280.13,0.5636
280.25,0.5637
280.39,0.5637
280.52,0.5637
280.64,0.5638
280.77,0.5639
280.90,0.5640
281.04,0.5641
281.16,0.5642
281.29,0.5643
281.43,0.5643
281.56,0.5644
281.69,0.5644
281.82,0.5645
281.95,0.5645
282.08,0.5645
282.21,0.5645
282.34,0.5646
282.47,0.5646
282.60,0.5647
282.73,0.5647
282.86,0.5647
282.99,0.5648
283.12,0.5648
283.25,0.5649
283.38,0.5649
283.51,0.5649
283.64,0.5650
283.77,0.5651
283.91,0.5651
284.03,0.5651
284.17,0.5651
284.30,0.5653
284.42,0.5653
284.55,0.5654
284.68,0.5654
284.81,0.5655
284.95,0.5655
285.08,0.5657
285.21,0.5657
285.33,0.5658
285.47,0.5658
285.60,0.5658
285.73,0.5658
285.86,0.5659
285.99,0.5660
286.12,0.5660
286.25,0.5661
286.38,0.5663
286.51,0.5663
286.64,0.5663
286.77,0.5664
286.90,0.5665
287.03,0.5666
287.16,0.5666
287.29,0.5667
287.42,0.5668
287.55,0.5668
287.69,0.5669
287.81,0.5671
287.94,0.5671
288.07,0.5672
288.21,0.5672
288.34,0.5673
288.47,0.5674
288.60,0.5674
288.73,0.5675
288.86,0.5675
288.99,0.5677
289.12,0.5677
289.25,0.5676
289.38,0.5677
289.51,0.5677
289.64,0.5679
289.77,0.5679
289.90,0.5680
290.03,0.5681
290.17,0.5681
290.29,0.5681
290.42,0.5682
290.55,0.5683
290.68,0.5683
290.81,0.5682
290.94,0.5684
291.07,0.5685
291.20,0.5685
291.33,0.5685
291.46,0.5685
291.59,0.5686
291.72,0.5687
291.85,0.5688
291.98,0.5688
292.11,0.5688
292.24,0.5688
292.37,0.5688
292.50,0.5688
292.63,0.5689
292.76,0.5690
292.89,0.5690
293.02,0.5692
293.15,0.5692
293.28,0.5692
293.41,0.5692
293.54,0.5694
293.67,0.5693
293.80,0.5693
293.92,0.5693
294.05,0.5694
294.18,0.5694
294.31,0.5694
294.45,0.5694
294.58,0.5694
294.71,0.5694
294.84,0.5695
294.97,0.5695
295.10,0.5696
295.23,0.5697
295.36,0.5698
295.49,0.5698
295.62,0.5699
295.75,0.5700
295.88,0.5700
296.01,0.5701
296.14,0.5701
296.27,0.5703
296.40,0.5702
296.53,0.5703
296.66,0.5704
296.79,0.5705
296.92,0.5705
297.05,0.5706
297.18,0.5706
297.31,0.5706
297.43,0.5706
297.57,0.5706
297.70,0.5708
297.82,0.5708
297.96,0.5708
298.09,0.5710
298.21,0.5710
298.34,0.5710
298.48,0.5710
298.61,0.5710
298.74,0.5711
298.87,0.5711
299.00,0.5711
299.13,0.5712
299.25,0.5712
299.39,0.5713
299.53,0.5714
299.66,0.5715
299.78,0.5715
299.91,0.5715
300.04,0.5715
300.17,0.5715
300.30,0.5717
300.43,0.5718
300.56,0.5718
300.69,0.5719
300.82,0.5720
300.95,0.5721
301.08,0.5722
301.21,0.5723
301.34,0.5723
301.47,0.5724
301.60,0.5724
301.73,0.5724
301.86,0.5725
301.99,0.5725
302.12,0.5726
302.25,0.5727
302.38,0.5727
302.51,0.5727
302.64,0.5728
302.78,0.5728
302.90,0.5728
303.03,0.5729
303.15,0.5728
303.29,0.5729
303.42,0.5729
303.55,0.5730
303.68,0.5732
303.80,0.5732
303.93,0.5732
304.06,0.5732
304.19,0.5733
304.32,0.5733
304.46,0.5733
304.58,0.5734
304.71,0.5734
304.84,0.5734
304.97,0.5735
305.10,0.5734
305.23,0.5734
305.36,0.5734
305.49,0.5733
305.62,0.5734
305.75,0.5735
305.88,0.5735
306.01,0.5734
306.14,0.5735
306.26,0.5735
306.39,0.5736
306.52,0.5736
306.65,0.5736
306.78,0.5737
306.91,0.5737
307.03,0.5737
307.17,0.5737
307.30,0.5738
307.42,0.5738
307.56,0.5738
307.69,0.5738
307.82,0.5738
307.94,0.5738
308.08,0.5739
308.21,0.5740
308.34,0.5740
308.46,0.5741
308.59,0.5741
308.72,0.5742
308.85,0.5743
308.98,0.5743
309.11,0.5743
309.24,0.5744
309.37,0.5744
309.50,0.5744
309.63,0.5745
309.75,0.5746
309.88,0.5745
310.02,0.5746
310.14,0.5747
310.27,0.5748
310.40,0.5749
310.53,0.5749
310.66,0.5750
310.79,0.5749
310.93,0.5749
311.06,0.5750
311.18,0.5750
311.31,0.5750
311.44,0.5751
311.57,0.5751
311.70,0.5751
311.83,0.5752
311.96,0.5752
312.09,0.5753
312.22,0.5754
312.35,0.5753
312.48,0.5753
312.60,0.5753
312.74,0.5755
312.87,0.5756
313.00,0.5756
313.13,0.5756
313.25,0.5757
313.38,0.5757
313.51,0.5756
313.64,0.5756
313.77,0.5757
313.90,0.5758
314.03,0.5759
314.16,0.5759
314.29,0.5759
314.42,0.5760
314.55,0.5760
314.68,0.5761
314.81,0.5762
314.94,0.5763
315.06,0.5763
315.20,0.5763
315.33,0.5763
315.46,0.5764
315.59,0.5763
315.72,0.5764
315.84,0.5765
315.97,0.5766
316.10,0.5766
316.23,0.5766
316.36,0.5767
316.49,0.5767
316.61,0.5768
316.75,0.5768
316.88,0.5770
317.01,0.5771
317.14,0.5771
317.27,0.5772
317.39,0.5772
317.52,0.5772
317.66,0.5772
317.78,0.5773
317.91,0.5773
318.04,0.5775
318.17,0.5774
318.29,0.5775
318.42,0.5776
318.56,0.5776
318.69,0.5777
318.81,0.5778
318.94,0.5779
319.07,0.5780
319.19,0.5781
319.33,0.5782
319.45,0.5782
319.58,0.5783
319.71,0.5784
319.84,0.5785
319.97,0.5785
320.10,0.5786
320.24,0.5786
320.36,0.5786
320.49,0.5786
320.62,0.5787
320.75,0.5788
320.88,0.5789
321.01,0.5790
321.13,0.5791
321.26,0.5791
321.39,0.5792
321.52,0.5792
321.66,0.5793
321.79,0.5793
321.92,0.5794
322.04,0.5795
322.17,0.5796
322.30,0.5796
322.43,0.5797
322.56,0.5798
322.69,0.5799
322.82,0.5798
322.94,0.5799
323.08,0.5800
323.21,0.5801
323.34,0.5802
323.47,0.5802
323.59,0.5804
323.73,0.5804
323.85,0.5805
323.99,0.5806
324.11,0.5807
324.25,0.5808
324.37,0.5810
324.50,0.5810
324.63,0.5811
324.76,0.5812
324.89,0.5813
325.02,0.5813
325.16,0.5814
325.28,0.5815
325.41,0.5815
325.54,0.5816
325.67,0.5817
325.80,0.5817
325.93,0.5818
326.06,0.5819
326.19,0.5819
326.32,0.5819
326.45,0.5820
326.57,0.5820
326.70,0.5821
326.83,0.5822
326.96,0.5823
327.09,0.5825
327.22,0.5826
327.35,0.5826
327.48,0.5828
327.61,0.5828
327.74,0.5829
327.87,0.5829
328.00,0.5830
328.13,0.5830
328.26,0.5832
328.39,0.5833
328.51,0.5834
328.65,0.5833
328.77,0.5834
328.90,0.5835
329.03,0.5835
329.16,0.5835
329.28,0.5836
329.41,0.5837
329.54,0.5837
329.67,0.5838
329.80,0.5838
329.93,0.5838
330.06,0.5838
330.18,0.5839
330.32,0.5839
330.44,0.5840
330.57,0.5841
330.70,0.5842
330.83,0.5841
330.96,0.5842
331.09,0.5842
331.21,0.5843
331.34,0.5844
331.47,0.5843
331.60,0.5843
331.73,0.5844
331.86,0.5844
331.99,0.5844
332.12,0.5844
332.25,0.5844
332.38,0.5844
332.50,0.5845
332.64,0.5846
332.76,0.5847
332.90,0.5847
333.02,0.5847
333.15,0.5847
333.28,0.5847
333.40,0.5848
333.54,0.5848
333.67,0.5848
333.80,0.5848
333.92,0.5850
334.05,0.5850
334.18,0.5850
334.31,0.5850
334.44,0.5850
334.57,0.5850
334.70,0.5851
334.82,0.5851
334.95,0.5851
335.08,0.5851
335.21,0.5851
335.35,0.5852
335.48,0.5853
335.60,0.5852
335.73,0.5853
335.86,0.5854
335.99,0.5855
336.12,0.5856
336.25,0.5856
336.38,0.5856
336.50,0.5857
336.63,0.5857
336.76,0.5857
336.90,0.5858
337.02,0.5858
337.15,0.5859
337.28,0.5860
337.41,0.5860
337.54,0.5860
337.67,0.5861
337.80,0.5861
337.92,0.5862
338.06,0.5863
338.18,0.5862
338.31,0.5862
338.44,0.5863
338.57,0.5864
338.70,0.5864
338.82,0.5864
338.96,0.5864
339.09,0.5864
339.22,0.5864
339.35,0.5864
339.47,0.5865
339.60,0.5865
339.73,0.5865
339.86,0.5865
339.99,0.5866
340.12,0.5866
340.25,0.5866
340.37,0.5866
340.50,0.5866
340.63,0.5866
340.76,0.5866
340.89,0.5866
341.02,0.5867
341.15,0.5867
341.27,0.5868
341.40,0.5868
341.53,0.5869
341.66,0.5869
341.79,0.5869
341.91,0.5868
342.04,0.5869
342.17,0.5870
342.30,0.5871
342.43,0.5871
342.56,0.5870
342.68,0.5870
342.81,0.5870
342.94,0.5871
343.07,0.5870
343.20,0.5870
343.33,0.5871
343.46,0.5871
343.58,0.5871
343.71,0.5871
343.84,0.5872
343.97,0.5871
344.10,0.5872
344.22,0.5872
344.36,0.5872
344.49,0.5871
344.61,0.5872
344.74,0.5872
344.87,0.5872
344.99,0.5873
345.13,0.5873
345.25,0.5873
345.38,0.5873
345.51,0.5873
345.64,0.5874
345.76,0.5874
345.89,0.5874
346.02,0.5874
346.16,0.5875
346.28,0.5875
346.41,0.5875
346.54,0.5875
346.67,0.5875
346.80,0.5875
346.92,0.5875
347.06,0.5875
347.18,0.5875
347.31,0.5876
347.44,0.5877
347.56,0.5877
347.70,0.5878
347.83,0.5878
347.95,0.5878
348.08,0.5879
348.21,0.5880
348.33,0.5880
348.46,0.5880
348.59,0.5880
348.73,0.5881
348.86,0.5881
348.98,0.5883
349.11,0.5883
349.24,0.5883
349.37,0.5882
349.50,0.5883
349.63,0.5884
349.75,0.5885
349.88,0.5885
350.01,0.5886
350.14,0.5886
350.27,0.5887
350.40,0.5887
350.53,0.5888
350.65,0.5888
350.79,0.5888
350.91,0.5887
351.04,0.5888
351.17,0.5889
351.30,0.5889
351.42,0.5889
351.55,0.5890
351.68,0.5891
351.81,0.5891
351.94,0.5891
352.07,0.5892
352.19,0.5893
352.32,0.5893
352.45,0.5894
352.58,0.5894
352.71,0.5895
352.83,0.5895
352.97,0.5896
353.09,0.5896
353.22,0.5897
353.35,0.5898
353.48,0.5899
353.60,0.5899
353.73,0.5899
353.86,0.5899
353.99,0.5900
354.12,0.5900
354.24,0.5901
354.37,0.5902
354.50,0.5902
354.63,0.5903
354.76,0.5902
354.89,0.5902
355.01,0.5902
355.14,0.5903
355.27,0.5905
355.40,0.5906
355.53,0.5906
355.65,0.5906
355.78,0.5907
355.91,0.5908
356.04,0.5909
356.16,0.5909
356.29,0.5909
356.42,0.5910
356.55,0.5911
356.68,0.5911
356.80,0.5912
356.93,0.5913
357.06,0.5913
357.19,0.5914
357.32,0.5915
357.44,0.5914
357.58,0.5914
357.70,0.5916
357.83,0.5916
357.96,0.5916
358.09,0.5917
358.21,0.5918
358.34,0.5919
358.47,0.5920
358.59,0.5920
358.72,0.5920
358.85,0.5921
358.98,0.5922
359.11,0.5922
359.24,0.5923
359.36,0.5924
359.50,0.5924
359.62,0.5925
359.75,0.5925
359.87,0.5926
360.00,0.5926
360.13,0.5926
360.26,0.5926
360.39,0.5927
360.51,0.5927
360.64,0.5928
360.77,0.5928
360.90,0.5928
361.03,0.5929
361.16,0.5930
361.28,0.5930
361.41,0.5930
361.54,0.5930
361.67,0.5931
361.80,0.5932
361.93,0.5932
362.05,0.5932
362.18,0.5932
362.31,0.5933
362.44,0.5934
362.56,0.5935
362.70,0.5936
362.83,0.5937
362.95,0.5937
363.08,0.5937
363.20,0.5939
363.33,0.5940
363.46,0.5941
363.59,0.5940
363.72,0.5941
363.84,0.5940
363.97,0.5940
364.10,0.5940
364.23,0.5941
364.36,0.5942
364.48,0.5942
364.61,0.5942
364.74,0.5943
364.87,0.5943
365.00,0.5943
365.13,0.5942
365.25,0.5943
365.38,0.5944
365.51,0.5945
365.64,0.5945
365.77,0.5946
365.89,0.5946
366.02,0.5947
366.15,0.5947
366.28,0.5948
366.40,0.5949
366.53,0.5949
366.66,0.5948
366.78,0.5950
366.91,0.5950
367.04,0.5951
367.17,0.5951
367.30,0.5951
367.42,0.5952
367.55,0.5953
367.68,0.5953
367.81,0.5955
367.94,0.5955
368.06,0.5955
368.19,0.5955
368.32,0.5956
368.45,0.5957
368.57,0.5957
368.70,0.5958
368.83,0.5958
368.96,0.5958
369.08,0.5958
369.22,0.5959
369.34,0.5960
369.47,0.5961
369.60,0.5962
369.72,0.5962
369.85,0.5963
369.97,0.5963
370.11,0.5964
370.24,0.5964
370.37,0.5965
370.49,0.5966
370.62,0.5967
370.75,0.5968
370.87,0.5969
371.00,0.5970
371.13,0.5970
371.26,0.5971
371.39,0.5971
371.51,0.5972
371.65,0.5972
371.77,0.5974
371.90,0.5974
372.03,0.5975
372.16,0.5975
372.28,0.5976
372.41,0.5976
372.54,0.5977
372.66,0.5976
372.79,0.5976
372.92,0.5975
373.05,0.5976
373.18,0.5977
373.31,0.5977
373.43,0.5978
373.56,0.5979
373.69,0.5979
373.82,0.5980
373.95,0.5981
374.07,0.5982
374.20,0.5983
374.33,0.5983
374.46,0.5984
374.59,0.5986
374.71,0.5985
374.84,0.5986
374.97,0.5986
375.10,0.5986
375.22,0.5987
375.35,0.5988
375.48,0.5989
375.61,0.5989
375.74,0.5991
375.87,0.5991
375.99,0.5991
376.12,0.5991
376.25,0.5991
376.38,0.5992
376.51,0.5993
376.63,0.5994
376.76,0.5995
376.89,0.5996
377.02,0.5996
377.15,0.5996
377.27,0.5998
377.40,0.5999
377.53,0.6000
377.66,0.6000
377.78,0.6001
377.90,0.6001
378.04,0.6002
378.17,0.6003
378.29,0.6004
378.42,0.6005
378.54,0.6005
378.67,0.6006
378.80,0.6006
378.93,0.6007
379.05,0.6008
379.18,0.6009
379.31,0.6009
379.44,0.6009
379.57,0.6009
379.69,0.6009
379.82,0.6010
379.94,0.6010
380.08,0.6012
380.20,0.6011
380.33,0.6012
380.46,0.6013
380.58,0.6014
380.71,0.6015
380.84,0.6016
380.97,0.6017
381.09,0.6017
381.22,0.6019
381.35,0.6020
381.48,0.6021
381.60,0.6022
381.73,0.6022
381.86,0.6022
381.99,0.6023
382.11,0.6024
382.24,0.6024
382.37,0.6025
382.49,0.6026
382.62,0.6028
382.75,0.6028
382.88,0.6028
383.01,0.6029
383.14,0.6029
383.26,0.6029
383.38,0.6030
383.51,0.6031
383.64,0.6031
383.77,0.6032
383.90,0.6033
384.02,0.6033
384.15,0.6033
384.28,0.6034
384.40,0.6036
384.53,0.6036
384.66,0.6037
384.79,0.6038
384.92,0.6039
385.04,0.6039
385.17,0.6040
385.30,0.6041
385.42,0.6041
385.55,0.6041
385.68,0.6042
385.81,0.6043
385.93,0.6043
386.06,0.6044
386.19,0.6044
386.32,0.6046
386.45,0.6046
386.58,0.6046
386.70,0.6047
386.83,0.6048
386.96,0.6048
387.08,0.6049
387.21,0.6050
387.34,0.6050
387.47,0.6051
387.60,0.6052
387.72,0.6053
387.85,0.6053
387.98,0.6054
388.10,0.6054
388.23,0.6055
388.36,0.6056
388.49,0.6057
388.61,0.6057
388.74,0.6057
388.87,0.6058
389.00,0.6059
389.12,0.6060
389.25,0.6060
389.38,0.6061
389.50,0.6062
389.63,0.6063
389.76,0.6063
389.89,0.6064
390.01,0.6066
390.14,0.6066
390.27,0.6066
390.40,0.6067
390.53,0.6067
390.65,0.6068
390.78,0.6068
390.91,0.6069
391.03,0.6069
391.15,0.6069
391.29,0.6071
391.41,0.6071
391.54,0.6071
391.66,0.6071
391.80,0.6072
391.92,0.6072
392.05,0.6072
392.17,0.6073
392.30,0.6073
392.43,0.6073
392.56,0.6073
392.69,0.6074
392.81,0.6075
392.94,0.6074
393.07,0.6074
393.19,0.6076
393.32,0.6076
393.45,0.6077
393.57,0.6078
393.70,0.6079
393.83,0.6080
393.96,0.6080
394.08,0.6080
394.21,0.6081
394.34,0.6082
394.46,0.6082
394.59,0.6083
394.71,0.6084
394.84,0.6084
394.97,0.6085
395.10,0.6086
395.23,0.6086
395.35,0.6086
395.47,0.6087
395.61,0.6088
395.74,0.6088
395.86,0.6088
395.99,0.6088
396.11,0.6089
396.24,0.6090
396.37,0.6089
396.49,0.6090
396.63,0.6091
396.75,0.6091
396.88,0.6093
397.01,0.6093
397.14,0.6094
397.26,0.6094
397.39,0.6095
397.51,0.6095
397.64,0.6096
397.76,0.6096
397.89,0.6096
398.02,0.6097
398.15,0.6098
398.28,0.6098
398.40,0.6099
398.53,0.6100
398.66,0.6101
398.79,0.6102
398.92,0.6102
399.04,0.6103
399.17,0.6104
399.29,0.6104
399.42,0.6104
399.55,0.6105
399.68,0.6106
399.81,0.6107
399.93,0.6107
400.06,0.6109
400.19,0.6110
400.32,0.6111
400.44,0.6111
400.57,0.6112
400.69,0.6112
400.82,0.6112
400.95,0.6113
401.08,0.6114
401.21,0.6114
401.33,0.6115
401.46,0.6116
401.59,0.6117
401.72,0.6117
401.84,0.6118
401.96,0.6119
402.09,0.6119
402.22,0.6120
402.35,0.6121
402.48,0.6121
402.61,0.6121
402.73,0.6123
402.86,0.6124
402.98,0.6125
403.11,0.6125
403.23,0.6125
403.37,0.6126
403.49,0.6127
403.62,0.6127
403.74,0.6127
403.87,0.6128
404.00,0.6129
404.12,0.6130
404.25,0.6130
404.38,0.6130
404.51,0.6130
404.63,0.6131
404.75,0.6132
404.89,0.6132
405.01,0.6132
405.14,0.6133
405.27,0.6134
405.39,0.6134
405.52,0.6135
405.65,0.6135
405.78,0.6136
405.90,0.6138
406.03,0.6138
406.16,0.6139
406.28,0.6139
406.41,0.6141
406.54,0.6142
406.66,0.6143
406.79,0.6144
406.92,0.6144
407.05,0.6143
407.17,0.6144
407.30,0.6145
407.42,0.6145
407.55,0.6146
407.68,0.6147
407.81,0.6147
407.94,0.6148
408.06,0.6148
408.19,0.6149
408.31,0.6150
408.44,0.6150
408.57,0.6151
408.70,0.6151
408.82,0.6152
408.95,0.6153
409.08,0.6153
409.20,0.6153
409.33,0.6153
409.46,0.6154
409.58,0.6155
409.71,0.6155
409.83,0.6156
409.96,0.6157
410.08,0.6157
410.21,0.6158
410.34,0.6159
410.47,0.6159
410.60,0.6160
410.73,0.6160
410.85,0.6160
410.98,0.6161
411.11,0.6161
411.23,0.6163
411.36,0.6164
411.49,0.6165
411.62,0.6166
411.75,0.6166
411.87,0.6167
412.00,0.6168
412.13,0.6167
412.25,0.6168
412.38,0.6169
412.50,0.6170
412.63,0.6170
412.76,0.6170
412.88,0.6171
413.01,0.6172
413.14,0.6173
413.27,0.6173
413.39,0.6174
413.52,0.6174
413.65,0.6175
413.77,0.6175
413.90,0.6175
414.03,0.6176
414.16,0.6176
414.28,0.6176
414.41,0.6176
414.54,0.6176
414.66,0.6177
414.79,0.6177
414.92,0.6177
415.05,0.6177
415.17,0.6178
415.30,0.6179
415.42,0.6180
415.54,0.6180
415.67,0.6180
415.80,0.6181
415.92,0.6181
416.05,0.6182
416.18,0.6182
416.31,0.6183
416.44,0.6183
416.56,0.6183
416.69,0.6183
416.81,0.6183
416.94,0.6184
417.07,0.6185
417.19,0.6185
417.32,0.6185
417.45,0.6185
417.57,0.6185
417.70,0.6186
417.83,0.6186
417.95,0.6187
418.09,0.6188
418.21,0.6189
418.34,0.6188
418.46,0.6188
418.59,0.6190
418.72,0.6190
418.84,0.6190
418.96,0.6190
419.10,0.6191
419.22,0.6191
419.35,0.6192
419.48,0.6192
419.60,0.6193
419.73,0.6193
419.86,0.6194
419.99,0.6194
420.11,0.6195
420.23,0.6196
420.36,0.6197
420.49,0.6197
420.62,0.6198
420.75,0.6198
420.87,0.6198
421.00,0.6198
421.13,0.6199
421.25,0.6199
421.38,0.6200
421.50,0.6200
421.63,0.6200
421.76,0.6201
421.88,0.6201
422.01,0.6202
422.14,0.6202
422.26,0.6202
422.39,0.6202
422.52,0.6204
422.64,0.6205
422.77,0.6206
422.90,0.6206
423.02,0.6206
423.15,0.6206
423.28,0.6207
423.40,0.6207
423.52,0.6209
423.66,0.6210
423.78,0.6211
423.91,0.6211
424.04,0.6212
424.16,0.6212
424.29,0.6212
424.42,0.6214
424.54,0.6215
424.67,0.6217
424.80,0.6218
424.93,0.6218
425.05,0.6218
425.18,0.6218
425.30,0.6218
425.43,0.6218
425.56,0.6219
425.68,0.6219
425.81,0.6220
425.93,0.6221
426.06,0.6221
426.19,0.6221
426.31,0.6221
426.44,0.6222
426.57,0.6222
426.70,0.6223
426.83,0.6224
426.95,0.6223
427.08,0.6224
427.20,0.6225
427.32,0.6226
427.45,0.6227
427.57,0.6227
427.70,0.6227
427.83,0.6228
427.96,0.6229
428.09,0.6229
428.21,0.6230
428.34,0.6230
428.46,0.6231
428.59,0.6231
428.71,0.6232
428.84,0.6232
428.97,0.6232
429.10,0.6234
429.22,0.6235
429.35,0.6235
429.47,0.6235
429.60,0.6235
429.73,0.6236
429.86,0.6236
429.98,0.6237
430.11,0.6237
430.24,0.6238
430.36,0.6238
430.49,0.6239
430.61,0.6240
430.74,0.6240
430.86,0.6240
430.99,0.6240
431.12,0.6241
431.24,0.6242
431.37,0.6242
431.50,0.6242
431.62,0.6242
431.75,0.6243
431.87,0.6243
432.01,0.6243
432.13,0.6244
432.26,0.6245
432.39,0.6246
432.52,0.6246
432.63,0.6246
432.76,0.6247
432.89,0.6246
433.02,0.6247
433.15,0.6248
433.27,0.6248
433.40,0.6248
433.52,0.6249
433.65,0.6250
433.77,0.6250
433.90,0.6251
434.02,0.6251
434.15,0.6252
434.28,0.6252
434.40,0.6252
434.53,0.6253
434.66,0.6253
434.78,0.6254
434.91,0.6255
435.03,0.6255
435.17,0.6256
435.29,0.6256
435.42,0.6256
435.54,0.6257
435.67,0.6257
435.80,0.6257
435.92,0.6258
436.05,0.6258
436.18,0.6259
436.30,0.6259
436.43,0.6259
436.56,0.6259
436.68,0.6259
436.81,0.6260
436.94,0.6261
437.06,0.6262
437.19,0.6262
437.32,0.6262
437.44,0.6263
437.57,0.6264
437.69,0.6265
437.82,0.6265
437.95,0.6265
438.07,0.6266
438.20,0.6266
438.33,0.6267
438.45,0.6268
438.58,0.6269
438.71,0.6270
438.83,0.6270
438.96,0.6271
439.08,0.6271
439.22,0.6273
439.34,0.6273
439.46,0.6274
439.59,0.6275
439.71,0.6275
439.84,0.6276
439.96,0.6277
440.09,0.6278
440.22,0.6279
440.34,0.6279
440.47,0.6280
440.60,0.6281
440.72,0.6282
440.85,0.6282
440.97,0.6283
441.10,0.6283
441.23,0.6284
441.35,0.6285
441.48,0.6286
441.60,0.6286
441.73,0.6287
441.85,0.6287
441.98,0.6288
442.11,0.6289
442.24,0.6290
442.36,0.6291
442.49,0.6291
442.61,0.6291
442.74,0.6292
442.86,0.6293
442.99,0.6295
443.12,0.6295
443.24,0.6295
443.37,0.6296
443.50,0.6297
443.62,0.6298
443.75,0.6300
443.87,0.6300
444.00,0.6301
444.13,0.6301
444.25,0.6302
444.38,0.6303
444.51,0.6304
444.63,0.6304
444.76,0.6306
444.88,0.6305
445.01,0.6306
445.14,0.6306
445.26,0.6308
445.39,0.6308
445.51,0.6309
445.64,0.6310
